Repository: TaihuLight/llmext

File: US11258057.txt

Description
CROSS-REFERENCE TO RELATED APPLICATION
This application claims, under 35 U.S.C. § 119(a), the benefit of priority to Korean Patent Application No. 10-2017-0175875 filed on Dec. 20, 2017, the entire contents of which are incorporated herein by reference.
TECHNICAL FIELD
The present invention relates to a solid electrolyte for an all-solid battery and to a method of preparing the same. The solid electrolyte may have an argyrodite-type crystal structure.
BACKGROUND OF THE INVENTION
Secondary batteries have been widely used in large-sized devices, such as vehicles and electric power storage systems, and in small-sized devices, such as mobile phones, camcorders, laptop computers, and the like.
As the fields of application of secondary batteries have broadened, there is growing demand for improved safety and performance of batteries. For example, a lithium secondary battery has high energy density and large capacity per unit area compared to a nickel-manganese battery or a nickel-cadmium battery.
However, most of the electrolytes used in conventional lithium secondary batteries are liquid electrolytes including organic solvents. Hence, safety problems such as leakage of electrolytes and the risk of fire resulting therefrom have been constantly raised.
In recent years, attention has been paid to an all-solid battery using a solid electrolyte as an electrolyte, instead of a liquid electrolyte, in order to enhance safety. Since the solid electrolyte is non-combustible or flame retardant, the solid electrolyte can be safer than the liquid electrolyte.
The solid electrolyte may include an oxide-based solid electrolyte and a sulfide-based solid electrolyte. The sulfide-based solid electrolyte may be advantageous in that it has high lithium ion conductivity and may be stable across a wide voltage range compared to an oxide-based solid electrolyte.
For example, in the related arts, a sulfide-based solid electrolyte has been prepared by subjecting Li2S and P2S5 to mixing and vitrification. Conventionally, a sulfide-based solid electrolyte has been prepared using a starting material in the form of a compound as mentioned above. The starting material in compound form such as Li2S is about 5 million won/kg, and thus the material cost thereof is very high. Moreover, in recent years, attempts have been made to improve a sulfide-based solid electrolyte by mixing a compound such as GeS2 with Li2S and P2S5, whereby material costs are further increased. High material costs are an obstacle to increasing the area of a battery in response to the demand for high-capacity energy storage technology.
SUMMARY OF THE INVENTION
In preferred aspects, the present invention provides a solid electrolyte and a method of preparing the same. Preferably, starting materials for preparing the solid electrolyte may include one or more single elements, rather than a compound. The term “single elements” as used here refers to a material consisting of one type or single type of element such as sulfur, phosphorus and the like. For example, the single element material for sulfur consists of only S atoms, which may form in various different chemical formulae such as S6, S7, S8, S12, and the like. The single element material for phosphorus consists of only P atoms, which may forms in various different chemical formulae such as P2, P4, and the like.
Accordingly, the solid electrolyte of the present invention may have an argyrodite-type crystal structure with high lithium ion conductivity.
Moreover, the solid electrolyte may facilitates an increase in the area of a battery.
The aspects of the present invention are not limited to the foregoing, and will be able to be clearly understood through the following description and to be realized by the means described in the claims and combinations thereof.
In one aspect of the present invention, provided is a solid electrolyte for an all-solid battery that may include sulfur (S) element derived from an elemental sulfur powder, a phosphorus (P) element derived from an elemental phosphorus powder, a lithium (Li) element derived from an elemental lithium powder, and a halogen element derived from a halogen compound powder. Preferably, the solid electrolyte may have an argyrodite-type crystal structure.
The term “all-solid cell” or “all-solid battery” as used herein refers to a cell or a battery that includes only solid or substantially solid-state components, such as solid state electrodes (e.g. anode and cathode) and solid electrolyte. Thus, in preferred aspect, an all-solid cell will not include a fluid and/or flowable electrolyte component as a material or component.
The term “argyrodite crystal”, “argyrodite crystal system” or “argyrodite-type crystal” as used herein refers to a crystal structure having a crystal structure or system similar to naturally existing Ag8GeS6 (Argyrodite). The argyrodite crystal may be orthorhombic having Pna21 space group and having a unit cell of a=15.149, b=7.476, c=10.589 [Å]; Z=4. The argyrodite crystal also may empirically be determined for example, by X-ray diffraction spectroscopy by observing peaks around at 2θ=15.5±1°, 18±1°, 26±1°, 30.5±1°, and 32±1°.
The halogen element of the solid electrolyte discussed above may include bromine (Br), chlorine (Cl), iodine (I) or combinations thereof.
The solid electrolyte may suitably have an argyrodite-type crystal structure, as represented by Chemical Formula 1:
Li6PS5X  [Chemical Formula 1]
wherein X is Cl, Br or I.
For example, the solid electrolyte may suitably have an argyrodite-type crystal structure, as represented by Chemical Formula 2:
Li6PS5Cl  [Chemical Formula 2]
In another aspect, provided is a method of preparing the solid electrolyte. The method may include providing a powder mixture comprising an elemental sulfur powder, an elemental phosphorus powder, an elemental lithium powder and a halogen compound powder, amorphizing the powder mixture, and heat treating the amorphized powder mixture.
The term “halogen compound” as used herein refers to a compound including one or more of halogen atoms such as F, Cl, Br, or I via chemical bond (e.g., ionic bond or covalent bond) to the other atoms constituting the compound. In certain preferred aspect, the halogen compound may include one or more of F, Cl, Br, I, or combinations thereof and one or more metal atoms. In other preferred aspect, the halogen compound may include one or more of F, Cl, Br, I, or combinations thereof and one or more non-metal atoms. Non-limiting examples may suitably include metal halide such as LiF, LiBr, LiCl, LiI, NaF, NaBr, NaCl, Nal, KaF, KBr, KCl, KI, and the like. In certain preferred aspect, the halogen compound suitably for the use in a solid electrolyte in all-solid Li-ion battery may include one or more halogen atoms and Li.
Preferably, the amorphized powder mixture may be crystalized by the heat treating.
The halogen compound may include lithium bromide (LiBr), lithium chloride (LiCl), lithium iodide (LiI) or combinations thereof.
The powder mixture may include an elemental sulfur powder, an elemental phosphorus powder, an elemental lithium powder and a halogen compound powder.
The amorphizing may suitably be performed by milling. The amorphizing may be performed by adding the powder mixture to a solvent and then milling using a planetary mill at about 300 RPM to 1000 RPM for about 4 hr to 40 hr.
The solvent may include: i) at least one hydrocarbon-based solvent; at least one BTX-based solvent; iii) at least one ether-based solvent; iv) at least one ester-based solvent; or combinations thereof.
The solvent may suitably include: i) at least one selected from among pentane, hexane, 2-ethyl hexane, heptane, octane, cyclohexane and methyl cyclohexane; at least one from among benzene, toluene, xylene and ethylbenzene; at least one selected from among diethyl ether, tetrahydrofuran and 1,4-dioxane; iv) at least one ester-based solvent selected from among ethyl propionate and propyl propionate; or combinations thereof.
The heat treating may be performed at a temperature of about 200° C. to 550° C. for about 1 min to 100 hr. The solid electrolyte obtained by the method described herein may have an argyrodite-type crystal structure, as represented by Chemical Formula 1:
Li6PS5X, wherein X is Cl, Br or I.  [Chemical Formula 1]
The solid electrolyte obtained by the method described herein may have an argyrodite-type crystal structure, as represented by Chemical Formula 2:
Li6PS5Cl  [Chemical Formula 2]
Further provided is an all-solid battery including the solid electrolyte as described herein.
Still further provided herein is a vehicle including the all-solid battery as described herein.
According to the present invention, the solid electrolyte may have improved lithium ion conductivity and discharge capacity as being used in an all-solid battery and may be provided at a reduced cost by about 5% of the cost of conventional techniques.
Further, the present invention may provide incentives for the development of a solid electrolyte derived from single elements, in which the composition thereof can be easily changed and the proportions of elements such as lithium, phosphorus, sulfur and the like can be varied.
Other aspects of the invention are disclosed infra.
Moreover, the solid electrolyte of the present invention may be safely and inexpensively prepared without the need for a special device such as a glove box.
The effects of the present invention are not limited to the foregoing. The effects of the present invention should be understood to include all reasonably possible effects in the following description.
BRIEF DESCRIPTION OF THE DRAWINGS
FIG. 1 schematically shows an exemplary process of preparing an exemplary solid electrolyte for an exemplary all-solid battery having an argyrodite-type crystal structure according to an exemplary embodiment of the present invention;
FIG. 2 shows the results of X-ray diffraction spectroscopy of an exemplary solid electrolyte prepared in Example according to an exemplary embodiment of the present invention; and
FIG. 3 shows the results of measurement of charge capacity and discharge capacity through charge-discharge testing of the all-solid batteries of Preparation Example and Comparative Example according to the present invention.
DESCRIPTION OF SPECIFIC EMBODIMENTS
The above and other aspects, features and advantages of the present invention will be more clearly understood from the following preferred embodiments taken in conjunction with the accompanying drawings. However, the present invention is not limited to the embodiments disclosed herein, but may be modified into different forms. These embodiments are provided to thoroughly explain the invention and to sufficiently transfer the spirit of the present invention to those skilled in the art.
Throughout the drawings, the same reference numerals will refer to the same or like elements. For the sake of clarity of the present invention, the dimensions of structures are depicted as being larger than the actual sizes thereof. It will be understood that, although terms such as “first”, “second”, etc. may be used herein to describe various elements, these elements are not to be limited by these terms. These terms are only used to distinguish one element from another element. For instance, a first element discussed below could be termed a second element without departing from the scope of the present invention. Similarly, the second element could also be termed a first element. As used herein, the singular forms are intended to include the plural forms as well, unless the context clearly indicates otherwise.
It will be further understood that the terms “comprise”, “include”, “have”, etc. when used in this specification specify the presence of stated features, integers, steps, operations, elements, components, or combinations thereof, but do not preclude the presence or addition of one or more other features, integers, steps, operations, elements, components, or combinations thereof. Also, it will be understood that when an element such as a layer, film, area, or sheet is referred to as being “on” another element, it can be directly on the other element, or intervening elements may be present therebetween. In contrast, when an element such as a layer, film, area, or sheet is referred to as being “under” another element, it can be directly under the other element, or intervening elements may be present therebetween.
Unless otherwise specified, all numbers, values, and/or representations that express the amounts of components, reaction conditions, polymer compositions, and mixtures used herein are taken to mean that these numbers are approximations including various uncertainties of the measurements that essentially occur in obtaining these values among others, and thus should be understood to be modified by the term “about” in all cases. Furthermore, when a numerical range is disclosed in this specification, such a range is continuous and includes all values from the minimum value of said range to the maximum value thereof, unless otherwise indicated. Moreover, when such a range refers to an integer, all integers including the minimum value to the maximum value are included unless otherwise indicated.
In the present specification, when a range is described for a variable, it will be understood that the variable includes all values including the end points described within the stated range. For example, the range of “5 to 10” will be understood to include any subranges, such as 6 to 10, 7 to 10, 6 to 9, 7 to 9, and the like, as well as individual values of 5, 6, 7, 8, 9 and 10, and will also be understood to include any value between the valid integers within the stated range, such as 5.5, 6.5, 7.5, 5.5 to 8.5, 6.5 to 9, and the like. Also, for example, the range of “10% to 30%” will be understood to include any subranges, such as 10% to 15%, 12% to 18%, 20% to 30%, etc., as well as all integers including values of 10%, 11%, 12%, 13% and the like and up to 30%, and will also be understood to include any value between the valid integers within the stated range, such as 10.5%, 15.5%, 25.5%, and the like.
Further, unless specifically stated or obvious from context, as used herein, the term “about” is understood as within a range of normal tolerance in the art, for example within 2 standard deviations of the mean. “About” can be understood as within 10%, 9%, 8%, 7%, 6%, 5%, 4%, 3%, 2%, 1%, 0.5%, 0.1%, 0.05%, or 0.01% of the stated value. Unless otherwise clear from the context, all numerical values provided herein are modified by the term “about.”
It is understood that the term “vehicle” or “vehicular” or other similar term as used herein is inclusive of motor vehicles in general such as passenger automobiles including sports utility vehicles (SUV), buses, trucks, various commercial vehicles, watercraft including a variety of boats and ships, aircraft, and the like, and includes hybrid vehicles, electric vehicles, plug-in hybrid electric vehicles, hydrogen-powered vehicles and other alternative fuel vehicles (e.g. fuels derived from resources other than petroleum). As referred to herein, a hybrid vehicle is a vehicle that has two or more sources of power, for example both gasoline-powered and electric-powered vehicles. In one aspect, a solid electrolyte for an all-solid battery may include sulfur (S); a phosphorus (P); lithium (Li); and halogen and may have an argyrodite-type crystal structure. Preferably, the solid electrolyte may include a sulfur (S) element derived from an elemental sulfur powder, a phosphorus (P) element derived from an elemental phosphorus powder, a lithium (Li) element derived from an elemental lithium powder, and a halogen element (X) derived from a halogen compound powder.
As used herein, the term “elemental” refers to a single substance that consists of a single element and thus exhibits unique chemical properties. Thus, the elemental sulfur powder indicates a powder of elemental sulfur consisting of a sulfur (S) element to thus exhibit unique chemical properties, the elemental phosphorus powder indicates a powder of elemental phosphorus consisting of a phosphorus (P) element to thus exhibit unique chemical properties, and the elemental lithium powder indicates a powder of elemental lithium consisting of a lithium (Li) element to thus exhibit unique chemical properties.
Here, the term “halogen compound” refers to a compound containing a halogen element.
In the related arts, when preparing a solid electrolyte such as Li3PS4, a starting material comprising Li2S and P2S5 mixed at a mol % ratio of 75:25 was conventionally used. When the starting material in compound form is used as in the conventional case, the material costs are remarkably high. For example, the above starting material (75Li2S-25P2S5) has a price of about 5 million won/kg. In addition, Li2S is sensitive to water and P2S5 is a compound having a high risk of explosion in an ambient atmosphere, and thus these have to be handled in a glove box, which is undesirable.
The present invention has been made keeping in mind the problems and limitations as above, and addresses a solid electrolyte, which may be obtained from an elemental sulfur powder, an elemental phosphorus powder, an elemental lithium powder and a halogen compound powder, suitable for the composition of a desired solid electrolyte.
In the present invention, the starting material may include an elemental sulfur powder, an elemental phosphorus powder, an elemental lithium powder, and the like, and the price thereof is about 150 thousand won/kg, whereby the production cost of a solid electrolyte may be substantially reduced compared to when using the powder in compound form. According to the present invention, a solid electrolyte having superior lithium ion conductivity and discharge capacity (when used for an all-solid battery) may be obtained at the reduced cost.
Moreover, because the starting materials in a compound forms (e.g., Li2S and P2S5), which are harmful to human bodies and are sensitive to water or entails the risk of explosion, are not used, the need for an additional device, such as a glove box, may be obviated, and the solid electrolyte may be safely obtained.
The halogen compound may include lithium bromide (LiBr), lithium chloride (LiCl), lithium iodide (LiI) or combinations thereof. The halogen element (X) may include a bromine (Br) element, a chlorine (Cl) element, an iodine (I) element and combinations thereof.
The solid electrolyte has an argyrodite-type crystal structure and may be represented by Chemical Formula 1 below.
Li6PS5X  [Chemical Formula 1]
In Chemical Formula 1, X is Cl, Br or I.
FIG. 1 shows the process of preparing the solid electrolyte for an all-solid battery having an argyrodite-type crystal structure according to the present invention. With reference thereto, the preparation method of the invention may include providing a powder mixture comprising an elemental sulfur powder, an elemental phosphorus powder, an elemental lithium powder and a halogen compound powder (S1), amorphizing the powder mixture (S2), and heat treating the amorphized powder mixture (S3). The powder mixture may be suitably amorphized by milling. The amorphized powder mixture may be crystallized by the heat treating.
Providing the powder mixture (S1) may include weighing and mixing the elemental sulfur powder, the elemental phosphorus powder, the elemental lithium powder and the halogen compound powder so as to be suitable for the composition of a desired solid electrolyte.
The elemental lithium powder may be replaced with a single material containing lithium metal. As the single material, any material may be used, so long as it is not in compound form and may be mixed and amorphized with the elemental sulfur powder, the elemental phosphorus powder, and the like, through milling. For example, it may be lithium foil.
The halogen compound may include lithium bromide (LiBr), lithium chloride (LiCl), lithium iodide (LiI) or combinations thereof.
The powder mixture may be amorphized through milling (S2).
The amorphization (S2) may be performed through wet milling or dry milling, and may be preferably carried out through wet milling in order to uniformly form and grow crystals in the subsequent thermal treatment step (S3).
Particularly, the amorphization may be carried out by adding the powder mixture to a solvent and subsequently milling at about 300 RPM to 1,000 RPM for about 4 hr to 40 hr using a planetary mill.
The solvent may include i) at least one hydrocarbon-based solvent selected from among pentane, hexane, 2-ethyl hexane, heptane, octane, cyclohexane and methyl cyclohexane; at least one BTX-based solvent selected from among benzene, toluene, xylene and ethylbenzene; at least one ether-based solvent selected from among diethyl ether, tetrahydrofuran and 1,4-dioxane; iv) at least one ester-based solvent selected from among ethyl propionate and propyl propionate; or combinations thereof
For instance, an amount of about 1 wt % to 50 wt % of the powder mixture and an amount of about 50 wt % to 99 wt % of the solvent, based on the total weight of the powder mixture and the solvent, may be mixed. Preferably, an amount of about 4 wt % to 20 wt % of the powder mixture and an amount of 80 wt %-96 wt % of the solvent, based on the total weight of the powder mixture and the solvent, may be mixed. Particularly, an amount of about 5 wt % to 15 wt % of the powder mixture and an amount of about 75 wt % to 95 wt % of the solvent, based on the total weight of the powder mixture and the solvent, may be mixed. When the amount of the powder mixture is less than about 1 wt %, the yield of the amorphization may be decreased thus unsuitable for mass production. On the other hand, when the amount of the powder mixture is greater than about 50 wt %, it may be difficult to obtain a uniformly amorphized material as in dry milling.
The amorphized powder mixture may suitably be crystallized through thermal treatment (S3).
The crystallization (S3) may be performed through thermal treatment of the amorphized powder mixture at a temperature of about 200° C. to 550° C. for about 1 min to 100 hr, for about 1 hr to 100 hr, or particularly for 4 hr to 100 hr.
Before the crystallization (S3), drying the amorphized powder mixture may be further performed. This drying process may be conducted in order to remove the solvent remaining in the amorphized powder mixture, and may include vacuum drying at room temperature to about 200° C. for about 1 min to 10 hr, thermal drying, or thermal drying in a vacuum.
In the present invention, since the powder mixture obtained from the elemental sulfur, elemental phosphorus, elemental lithium, and halogen compound powder is used as the starting material, the processing may not be performed in a glove box, unlike the use of lithium sulfide (Li2S), phosphorus pentasulfide (P2S5), etc., and may be simply performed in a dry room.
The solid electrolyte prepared by the above method may have an argyrodite-type crystal structure, and may be represented by Chemical Formula 1 below.
Li6PS5X  [Chemical Formula 1]
In Chemical Formula 1, X is Cl, Br or I.
A better understanding of the present invention will be given through the following examples and test examples, which are merely set forth to illustrate, but are not to be construed as limiting the present invention.
EXAMPLE
Examples
(S1) A powder mixture was obtained by mixing an elemental sulfur powder (made by Sigma Aldrich, sulfur), an elemental phosphorus powder (made by Sigma Aldrich, phosphorus), an elemental lithium powder (made by FMC, lithium powder) and a lithium chloride powder (made by Sigma Aldrich, LiCl). Specifically, 11.9 g of an elemental sulfur powder, 2.3 g of an elemental phosphorus powder, 2.6 g of an elemental lithium powder and 3.1 g of lithium chloride were weighed and mixed, thus obtaining a powder mixture. The molar ratio of the raw materials was Li:P:S:LiCl=5:1:5:1.
(S2) The powder mixture was mixed with 165 g of a xylene solvent and then placed in a planetary ball mill together with 1150 g of zirconia balls. Thereafter, milling was performed at about 360 RPM, whereby the powder mixture was amorphized.
(S3) The amorphized powder mixture was crystallized through thermal treatment at a temperature of about 500° C. for 4 hr, thereby yielding a solid electrolyte having an argyrodite-type crystal structure, as represented by Chemical Formula 2 below.
Li6PS5Cl  [Chemical Formula 2]
Preparation Example—Manufacture of all-Solid Battery
An all-solid battery, configured to include the solid electrolyte of Example and to include a cathode, an anode, and a solid electrolyte layer disposed between the cathode and the anode, was manufactured.
(Solid electrolyte layer) A solid electrolyte layer having a thickness of 500 μm was formed by subjecting the solid electrolyte of Example to compression molding.
(Cathode) A cathode having a thickness of 30 μm was formed on one side of the solid electrolyte layer using a powder comprising an active material (lithium nickel cobalt manganese-based active material, NCM-711), the solid electrolyte of Example and a conductive additive (Super C), which were mixed together. The amount of loaded active material for the cathode was 5.8 mg/cm2.
(Anode) An anode was formed by attaching a piece of lithium foil having a thickness of 100 μm to the remaining side of the solid electrolyte layer.
Comparative Example
As the starting material, compounds (Li2S, P2S5, LiCl) were used in lieu of the simple substances.
Li2S, P2S5 and LiCl were weighed and mixed so as to be suitable for the composition of Li6PS5Cl. The mixture was subjected to dry milling and was then thermally treated at a temperature of 500° C. for 4 hr, thus obtaining a solid electrolyte.
An all-solid battery was manufactured in the same manner as in Preparation Example, with the exception that the above solid electrolyte was used.
Test Example 1—X-Ray Diffraction Spectroscopy of Solid Electrolyte
The solid electrolyte prepared in Example was subjected to X-ray diffraction spectroscopy. The results are shown in FIG. 2. With reference thereto, main peaks were observed at 2θ=15.5±1°, 18±1°, 26±1°, 30.5±1°, and 32±1°, all of which matched the peaks of argyrodite-type crystal structure, from which the solid electrolyte was determined to have an argyrodite-type crystal structure.
Test Example 2—Measurement of Lithium Ion Conductivity of Solid Electrolyte
The solid electrolyte prepared in Example was subjected to compression molding to thus produce a molded measurement body (diameter of 13 mm, thickness of 0.6 mm). AC potential of 10 mV was applied to the molded body, and impedance was measured at a frequency sweep of 1×106 to 100 Hz, and thus the lithium ion conductivity of the solid electrolyte was found to be very high, specifically 2.0×10−3 S/cm. Therefore, according to the preparation method of the present invention, a solid electrolyte can have high ion conductivity.
Test Example 3—Measurement of Discharge Capacity of all-Solid Batteries
The all-solid batteries of Preparation Example and Comparative Example were subjected to charge-discharge testing at a rate of 0.1 C under conditions of CC (constant current) of 2.5 V-4.3 V to thus measure the charge capacity and discharge capacity thereof. The results are shown in FIG. 3. With reference thereto, the results of charge capacity, discharge capacity and efficiency of the all-solid batteries of Preparation Example and Comparative Example are as shown in Table 1 below.
	TABLE 1

		Charge 	Discharge
		capacity 	capacity 	Efficiency
	No. 	[mAh/g] 	[mAh/g] 	[%]

	Preparation Example 	232.5 	165.9 	71.4
	(Present invention)
	Comparative Example 	208.7 	160.6 	77.0

Although various exemplary embodiments of the present invention have been described with reference to the accompanying drawings, those skilled in the art will appreciate that the present invention may be embodied in other specific forms without changing the technical spirit or essential features. Thus, embodiments described above should be understood to be illustrative in every way and non-limiting.

File: US20180069262A.txt

Description

    TECHNICAL FIELD
    The invention relates to a sulfide solid electrolyte, an electrode mix and a lithium ion battery.
    BACKGROUND ART
    In recent years, with rapid spread of information-related equipment or communication equipment such as PCs, video cameras, mobile phones, etc., development of a battery used as the power source thereof have considered to be important. Among the batteries, a lithium ion battery has attracted attention due to its high energy density.
    In a lithium ion battery that is currently commercially available, since an electrolyte containing a flammable organic solvent is used, attachment of a safety device that suppresses an increase in temperature at the time of short circuit or improvement in structure and material in order to avoid occurrence of short circuit is required. On the other hand, since a lithium ion battery obtained by allowing a battery to be totally solid by using a solid electrolyte as an electrolyte does not use a flammable organic solvent in a battery, simplification of a safety device can be attained, by which saving a production cost or improving productivity.
    As the solid electrolyte used in a lithium ion battery, a sulfide solid electrolyte is known. As the crystal structure of a sulfide solid electrolyte, various structures are known. As one of such crystal structures, an argyrodite type crystal structure is known (Patent Documents 1 to 5, Non-Patent Documents 1 to 3).
    An argyrodite type crystal structure is a highly stable crystal structure, and some of them have high lithium ion conductivity.
    RELATED ART DOCUMENT
    Patent Documents
        Patent Document 1: JP-T-2010-540396
        Patent Document 2: WO2015/011937
        Patent Document 3: WO20151012042
        Patent Document 4: JP-A-2016-24874
        Patent Document 5: WO2016/104702
    Non-Patent Documents
        Non-Patent Document 1: Angew. chem Vol. 47 (2008), No. 4, P. 755-758
        Non-Patent Document 2: Phys. Status. Solidi Vol. 208 (2011), No. 8, P. 1804-1807
        Non-Patent Document 3: Solid State Ionics Vol. 221 (2012) P. 1-5
    SUMMARY OF THE INVENTION
    Problems to be Solved by the Invention
    One object of the invention is to provide a novel sulfide solid electrolyte comprising an argyrodite type crystal structure and having a high ionic conductivity due to presence of a large amount of a halogen element.
    One object of the invention is to provide a sulfide solid electrolyte comprising an argyrodite type crystal structure that can suppress agglomeration at the time of production.
    Means for Solving the Problems
    According to one embodiment of the invention, provided is a sulfide solid electrolyte comprising lithium, phosphorus, sulfur and one or more elements X selected from halogen elements, wherein the sulfide solid electrolyte comprises an argyrodite type crystal structure, and wherein a molar ratio of the lithium to the phosphorus “a (Li/P)”, a molar ratio of the sulfur to the phosphorus “b (S/P)” and a molar ratio of the element X to the phosphorus “c (X/P)” satisfy the following formulas (1) to (3):

    5.05≦a<7.3  (1)

    0.705≦a−b<1.0  (2)

    7.0<a+c≦7.3  (3)
    provided that b>0 and c>0.
    Advantageous Effects of the Invention
    According to one embodiment of the invention, it is possible to provide a sulfide solid electrolyte comprising an argyrodite type crystal structure and having a high ionic conductivity due to presence of a large amount of a halogen element.
    Further, according to one embodiment of the invention, it is possible to provide a sulfide solid electrolyte comprising an argyrodite type crystal structure that can suppress agglomeration at the time of production.
    BRIEF DESCRIPTION OF THE DRAWINGS
    FIG. 1 is an X-ray diffraction pattern of an intermediate obtained in Example 1;
    FIG. 2 is a photograph of an external appearance of a sulfide solid electrolyte immediately after the collection;
    FIG. 3 is an X-ray diffraction pattern of a sulfide solid electrolyte obtained in Example 1; and
    FIG. 4 is an X-ray diffraction pattern of mixed powder in Comparative Example 7.
    MODE FOR CARRYING OUT THE INVENTION
    The sulfide solid electrolyte according to one embodiment of the invention comprises lithium, phosphorus, sulfur and one or more elements X selected from halogen elements, and characterized in that a molar ratio of the lithium to the phosphorus “a (Li/P)”, a molar ratio of the sulfur to the phosphorus “b (S/P)” and a molar ratio of the element X to the phosphorus “c (X/P)” satisfy the following formulas (1) to (3):

    5.05≦a<7.3  (1)

    0.705≦a−b<1.0  (2)

    7.0<a+c≦7.3  (3)
    provided that b>0 and c>0.

    The stoichiometric composition of a sulfide solid electrolyte comprising a common argyrodite type crystal structure is represented by Li7−xPS6−xXx. The sulfide solid electrolyte of this embodiment has a composition different from a normal composition. When deviation in composition of S is taken as a and deviation in composition of X is taken as β, the composition of the sulfide solid electrolyte of this embodiment is represented by Li7−xPS6−x+αXx+β. In this case, a−b in the above formula (2) is a−b=7−x−(6−x+α)=1−α. a−b is a value correlated with the deviation in composition of S. a+c in the formula (3) is a+c=7−x+x+β=7+β. a+c is a value correlated with the deviation in composition of X.
    0.705≦a−b<1.0 in the formula (2) becomes 0.70≦1−α<1.0. When the formula is further modified, it becomes 0<α≦0.30. That is, the sulfide solid electrolyte of this embodiment is a sulfide solid electrolyte that contains an excessive amount of S (sulfur) as compared with a sulfide solid electrolyte that comprises a common argyrodite type crystal structure.
    The 7.0<a+c≦7.3 in the formula (3) becomes 7.0<7+β≦7.3. When the formula is further modified, it becomes 0≦β<0.3. That is, the sulfide solid electrolyte of this embodiment is a sulfide solid electrolyte that contains an excessive amount of X (halogen) as compared with a sulfide solid electrolyte that comprises a common argyrodite type crystal structure.
    As the halogen element, F, Cl, Br, I or the like can be given.
    The above formula (2) is preferably 0.855a−b<1.0, with 0.95a−b<1.0 being more preferable.
    The above formula (3) is preferably 7.0<a+c≦7.15, with 7.0<a+c≦7.1 being more preferable.
    In the sulfide solid electrolyte of this embodiment, when the above formula (1) is satisfied, the above formula (2) is 0.70≦a−b<1.0 and the above formula (3) is 7.0<a+c≦7.3, the ionic conductivity is 5.0 mS/cm or more. When the above formula (1) is satisfied, the above formula (2) is 0.85≦a−b<1.0 and the above formula (3) is 7.0<a+c≦7.15, the ionic conductivity can be higher, i.e. 5.5 mS/cm or more. Further, when the above formula (1) is satisfied, the above formula (2) is 0.9≦a−b<1.0 and the above formula (3) is 7.0<a+c≦7.1, the ionic conductivity can be further higher, i.e. 6.5 mS/cm or more.
    The molar ratio or composition of each element in the sulfide solid electrolyte can be measured by the inductively coupled plasma atomic emission spectroscopy. The method for measuring by the inductively coupled plasma atomic emission spectroscopy is described in the Examples.
    The molar ratio of each element can be controlled by adjusting the content of each element in the raw materials.
    As the ionic radius of the halogen element is smaller, the amount of the halogen elements contained in the argyrodite type crystal structure increases and the ionic conductivity becomes higher. Therefore, it is preferred that the molar ratio “a” of the lithium to the phosphorus can be adjusted by the ionic radius of the halogen element. The halogen element (X) can be classified into three types F, Cl(X1), Br(X2) and I(X3) depending on the ionic radius.
    In the entire element X, when the molar ratio of element X1 is largest, it is preferred that the above-mentioned formula (1) be 5.1≦a≦6.6, with 5.2≦a≦6.4 being more preferable. When the molar ratio of element X2 is largest, it is preferred that the above-mentioned formula (1) be 5.2≦a≦6.8, with 5.3≦a≦6.6 being more preferable. Further, when the molar ratio of element X3 is largest, it is preferred that the above-mentioned formula (1) be 5.3≦a≦7.0, with 5.4≦a≦6.8 being more preferable.
    The sulfide solid electrolyte of this embodiment comprises an argyrodite type crystal structure. Presence of an argyrodite type crystal structure can be confirmed by presence of diffraction peaks at 2θ=25.2±0.5 deg and 29.7±0.5 deg by powder X-ray diffractometry using CuKα rays.
    The diffraction peaks at 2θ=25.2±0.5 deg and 29.7±0.5 deg are peaks derived from an argyrodite type crystal structure. The argyrodite type crystal structure is a structure in which PS4 3− is present as the unit structure of the main framework structure and in which a sulfur element (S) or a halogen element (X) surrounded by a lithium element (Li) is located around PS4 3−.
    The diffraction peak of an argyrodite type crystal structure may often appear at 2θ=15.3±0.5 deg, 17.7±0.5 deg, 31.1±0.5 deg, 44.9±0.5 deg and 47.7±0.5 deg, for example. The sulfide solid electrolyte of this embodiment may have these peaks.
    In this embodiment, the position of the diffraction peak is judged to be A±0.5 deg or A±0.4 deg assuming that the median value is A. The position is preferably A±0.3 deg. For example, in the case of the above-mentioned diffraction peak of 2θ=25.2±0.5 deg, the median value A is 25.2 deg and is preferably present in a range of 2θ=25.2±0.3 deg. The same can be applied to judgement of all of the other diffraction peak positions in this embodiment.
    As the argyrodite type crystal structure, crystal structures disclosed in the Non-Patent Documents 1 to 3, JP-T-2010-540396, JP-A-2011-096630 and JP-A-2013-211171 can be given, for example.
    The sulfide solid electrolyte of this embodiment may contain crystal structures other than the argyrodite type crystal structure. In general, in a sulfide solid electrolyte, various crystal components and amorphous components are present in mixture. A sulfide solid electrolyte comprising a crystal structure is a sulfide solid electrolyte for which a peak derived from a solid electrolyte is observed in an X-ray diffraction pattern in an X-ray diffractometry. Further, there may be a case that remaining raw materials are contained.
    The sulfide solid electrolyte of this embodiment may contain elements such as Si, Ge, Sn, Pb, B, Al, Ga, As, Sb and Bi in addition to the lithium, the phosphorus, the sulfur and the element X. Further, it may contain chalcogen elements (oxygen (O), selenium (Se), tellurium (Te), etc.). When the sulfide solid electrolyte comprises one or more elements M selected from the group consisting of Si, Ge, Sn, Pb, B, Al, Ga, As, Sb and Bi, the molar ratio of each element in the above-mentioned (1) to (3) is a molar ratio relative to the total of the element M and phosphorus. For example, the molar ratio of the lithium to the phosphorus “a (Li/P)” is Li/(P+M).
    It is preferred that the sulfide solid electrolyte of this embodiment satisfy, for example, the composition represented by the following formula (4):
    Lia(P1−zMz)SbXc  (4)
    wherein in the above formula, M is one or more elements selected from the group consisting of Si, Ge, Sn, Pb, B, Al, Ga, As, Sb and Bi, and X is one or more elements selected from the group consisting of F, Cl, Br and I. a to c satisfy the above formulas (1) to (3). z is 0≦z≦0.3.
    If the molar ratio of F and Cl relative to the entire X is largest in the formula (4), a is preferably 5.1≦a≦6.6, with 5.2≦a≦6.4 being more preferable. If the molar ratio of Br is largest, a is preferably 5.2≦a≦6.8, with 5.3≦a≦6.6 being more preferable. If the molar ratio of I is largest, a is preferably 5.3≦a≦7.0, with 5.4≦a≦6.8 being more preferable.
    In X in the formula (4), if two or more halogen elements are contained, the amount ratio of each element is not limited.
    z is more preferably 0.
    It is preferred that the sulfide solid electrolyte of this embodiment do not have a diffraction peak (not a diffraction peak derived from an argyrodite type crystal structure) at 2θ=17.6±0.4 deg and 2θ=18.1±0.4 deg in powder X-ray diffractometry using CuKα rays. If it has the diffraction peak at these positions, it is preferred that the sulfide solid electrolyte satisfy the following formula (5):

    0<IA/IB<0.05  (5)
    (wherein in the formula, IA represents the intensity of the diffraction peak which is not a diffraction peak derived from the argyrodite type crystal structure among diffraction peaks at 2θ=17.6±0.4 deg and 2θ=18.1±0.4 deg, and IB represents the intensity of the diffraction peak at 2θ=29.7±0.5 deg).
    The crystal structure specified by IA (hereinafter referred to as the Li3PS4 crystal structure) has a low ionic conductivity, and hence lowers ionic conductivity of the solid electrolyte. The above formula (5) shows that the amount of the Li3PS4 crystal structure is relatively low as compared with the amount of the argyrodite type crystal structure. The formula (5) is more preferably 0<IA/IB<0.03, with 0<IA/IB<0.02 being further preferable.
    There may be case where either 2θ=17.6±0.4 deg or 2θ=18.1±0.4 deg cannot be measured since it overlaps the diffraction peak of the argyrodite type crystal structure that has a relatively strong peak intensity. Therefore, “the diffraction peak which is not a diffraction peak derived from the argyrodite type crystal structure among diffraction peaks at 2θ=17.6±0.4 deg and 2θ=18.1±0.4 deg” usually means one having a weaker intensity among these two peaks measured. In the meantime, there is a case where noises are observed like a peak. In such a case, it is needless to say that if this noise is assumed to be IB, the formula (5) is satisfied.
    The sulfide solid electrolyte of this embodiment can be produced by a production method comprising a step in which a mixture of raw materials mentioned later is reacted by applying a mechanical stress to prepare an intermediate and a step in which the intermediate is heat-treated for crystallization.
    As the raw materials used, two or more compounds or simple substances containing, as a whole, elements to be contained as essential components in a sulfide solid electrolyte to be produced (i.e. lithium, phosphorus, sulfur, and halogen element (X) are used in combination).
    Examples of the raw material containing lithium include lithium compounds such as lithium sulfide (Li2S), lithium oxide (Li2O), lithium carbonate (Li2CO3), elemental lithium metal, and the like. Among them, a lithium compound is preferable, with lithium sulfide being more preferable.
    Examples of the raw material containing phosphorus include phosphorus compounds such as phosphorus sulfide such as phosphorus trisulfide (P2S3) and phosphorus pentasulfide (P2S5), sodium phosphate (Na3PO4), elemental phosphorus, or the like. Among these, phosphorus sulfide is preferable, with phosphorus pentasulfide (P2S5) being more preferable.
    As the raw material containing the halogen element X, it is preferred that the raw material contain a halogen compound represented by the following formula (6), for example.

    Ml-Xm  (6)
    In the formula (6), M is sodium (Na), lithium (Li), boron (B), aluminum (Al), silicon (Si), phosphorus (P), sulfur (S), germanium (Ge), arsenic (As), selenium (Se), tin (Sn), antimony (Sb), tellurium (Te), lead (Pb), bismuth (Bi) or those in which an oxygen element or a sulfur element are bonded to these elements, and lithium (Li) or phosphorus (P) is preferable, with lithium (Li) being more preferable.
    X is a halogen element selected from the group consisting of fluorine (F), chlorine (Cl), bromine (Br) and iodine (I).
    l is an integer of 1 or 2 and m is an integer of 1 to 10. When m is an integer of 2 to 10, that is, when plural Xs are present, the Xs may be the same or different. For example, in the case of SiBrCl3 mentioned later, m is 4, and X is formed of different elements, i.e. Br and Cl.
    As the halogen compound represented by the formula (6), specifically, sodium halide such as NaI, NaF, NaCl and NaBr lithium halide such as LiF, LiCl, LiBr and LiI; boron halide such as BCl3, BBr3 and BI3; aluminum halide such as AlF3, AlBr3, AlI3 and AlCl3; silicon halide such as SiF4, SiCl4, SiCl3, Si2Cl6, SiBr4, SiBrCl3, SiBr2Cl2 and SiI4; phosphorus halide such as PF3, PF5, PCl3, PCl5, POCl3, PBr3, POBr3, PI3, P2Cl4 and P2I4; sulfur halide such as SF2, SF4, SF5, S2F10, SCl2, S2Cl2 and S2Br2; germanium halide such as GeF4, GeCl4, GeBr4, GeI4, GeF2, GeCl2, GeBr2 and GeI2; arsenic halide such as AsF3, AsCl3, AsBr3, AsI3 and AsF5; selenium halide such as SeF4, SeF6, SeCl2, SeCl4, Se2Br2 and SeBr4; tin halide such as SnF4, SnCl4, SnBr4, SnI4, SnF2, SnCl2, SnBr2 and SnI2; antimony halide such as SbF3, SbCl3, SbBr3, SbI3, SbF5 and SbCl5; tellurium halide such as TeF4, Te2F10, TeF6, TeCl2, TeCl4, TeBr2, TeBr4 and TeI4; lead halide such as PbF4, PbCl4, PbF2, PbCl2, PbBr2 and PbI2; bismuth halide such as BiF3, BiCl3, BiBr3 and BiI3, and the like can be given.
    Among these, lithium halides such as lithium chloride (LiCl), lithium bromide (LiBr) and lithium iodide (LiI), and phosphorous halide such as phosphorus pentachloride (PCl5), phosphorus trichloride (PCl3), phosphorus pentabromide (PBr5), phosphorus tribromide (PBr3) or the like can preferably be given. Among these, lithium halides such as LiCl, LiBr and LiI and PBr3 are preferable, with lithium halide such as LiCl, LiBr and LiI are more preferable, with LiCl and LiBr being further preferable.
    As the halogen compound, one of the above-mentioned compounds may be used singly, or two or more may be used in combination. That is, at least one of the above-mentioned compounds can be used. Further, in this case, as for the halogen element, one selected from the above-mentioned halogen elements can be used singly or two or more selected from the above-mentioned halogen elements can be used in combination.
    In this embodiment, it is preferred that the raw materials contain a lithium compound, a phosphorus compound and a halogen compound, and at least one of the lithium compound and the phosphorus compound comprises a sulfur element. Combination of lithium sulfide, phosphorus sulfide and lithium halide is more preferable, with combination of lithium sulfide, phosphorus pentasulfide and lithium halide being further preferable.
    In this embodiment, the elemental ratio of sulfur contained in the sulfide solid electrolyte is high. As a result, a sulfide solid electrolyte having a high ionic conductivity can be obtained. Further, since the elemental ratio of sulfur contained in the sulfide solid electrolyte is high, it is possible to obtain a sulfide solid electrolyte that is hardly agglomerated at the time of sintering even if the elemental ratio of a halogen element is high.
    In order to adjust the elemental composition of the sulfide solid electrolyte, for example, when lithium sulfide, phosphorus sulfide and lithium halide (LiX) are used as the raw material, a method can be given in which an elemental sulfur, a sulfur compound such as an organic polysulfide, an inorganic polysulfide, sulfur nitride, etc. are further used as raw materials, by which the elemental ratio of a sulfur element is increased. By using these, from the stoichiometric ratio calculated from the three types of the raw materials, i.e. Li2S, P2S5 and LiX, it is preferable to increase the amount of sulfur relatively. Especially, it is preferable to use the elemental sulfur as the raw material.
    In this embodiment, a mechanical stress is applied to the above-mentioned raw materials to allow them to react, thereby allowing them to be an intermediate. Here, the “applying a mechanical stress” means that shear force, impact strength, etc. are mechanically applied. As means for applying a mechanical stress, a pulverizer such as a planetary ball mill, a vibration mill and a rolling mill, and a kneader, etc. can be given.
    In the conventional technology (for example, Patent Document 2, etc.), pulverization and mixing are carried out to such an extent that the crystallinity of the raw material powder can be maintained. On the other hand, in this embodiment, it is preferable that the raw materials be subjected to a mechanical stress and reacted, thereby to obtain an intermediate containing a glass component That is, by a mechanical stress higher than that used in the conventional technology, pulverization and mixing are conducted to such a level that at least part of the raw material powder cannot maintain crystallinity. As a result, in the stage of an intermediate, a PS4 unit structure that is a basic framework structure of the argyrodite type crystal structure can be generated and a halogen can be highly dispersed. As a result, in the heat-treatment as the next step, when the argyrodite type crystal structure that is a stable phase is formed, a halogen tends to be incorporated into the argyrodite type crystal structure easily. Further, it is assumed that a low ionic conductivity phase such as Li3PS4 crystal structure is hardly generated since a halogen is not passed through the different crystal phases of the region. As a result, the sulfide solid electrolyte of this embodiment exhibits high ionic conductivity.
    Presence of a glass (amorphous) component in an intermediate can be confirmed by the presence of a broad peak (hallo pattern) derived from an amorphous component in an XRD measurement.
    Further, in the case of the sulfide solid electrolyte of this embodiment, since there is no need to heat the raw material at 550° C. for 6 days as in the case of the Patent Document 1, productivity is high.
    The sulfide solid electrolyte having a high ionic conductivity is a sulfide solid electrolyte in which a large amount of a halogen is incorporated into an argyrodite type crystal structure. In order to obtain a sulfide solid electrolyte having a high ionic conductivity, it is preferred that the amount of lithium halide (LiX) as the raw material be high. On the other hand, if the amount of LiX is increased, the amount of Li2S is relatively decreased, and the amount ratio of S in the raw material is decreased. As a result, a P2S7 unit structure and a P2S6 unit structure tend to be generated easily in an intermediate during the production of a glass intermediate. As a result, when an argyrodite type crystal structure is formed by heat treating a glass intermediate, a halogen is passed through the above-mentioned structure formed in the intermediate, and a halogen is incorporated into other phases before entering the site of an argyrodite type crystal structure, or agglomerated or re-agglomerated without being dispersed, by which a high ionic conductivity cannot be obtained. In this embodiment, the above-mentioned problems can be suppressed by producing a glass-like intermediate by using an excessive amount of S.
    When a sulfide solid electrolyte containing an argyrodite type crystal structure is produced directly from a raw material without passing through an intermediate containing glass components, it is difficult to obtain a sulfide solid electrolyte having a high ionic conductivity. The reason therefor is as follows. Since a halogen ion tends to be accumulated in a stable phase, when a sulfide solid electrolyte is produced directly from a raw material, during a period in which an argyrodite type crystal structure is formed in a sulfide solid electrolyte, a halogen ion is incorporated into other stable phases or agglomeration or re-agglomeration tends to occur without dispersion of a halogen ion.
    By producing an intermediate containing glass components and mixing raw material components at an atomic level, a halogen can be entered smoothly the site of an argyrodite type crystal structure during a heat treatment of an intermediate containing glass components.
    As the condition of pulverization and mixing, for example, when a planetary ball mill is used as a pulverizer, the rotation speed may be from several tens to several hundreds of revolution/minute and may be treated for 0.5 hour to 100 hours. More specifically, in the case of the planetary ball mill (Model No. P-7, manufactured by Fritsch Co.) used in this embodiment, the rotation speed of the planetary ball mill is preferably 350 rpm or more and 400 rpm or less, more preferably 360 rpm or more and 380 rpm or less.
    For example, when a ball made of zirconia is used as the pulverization media, its diameter is preferably 0.2 to 20 mm.
    The intermediate prepared by pulverization and mixing is heat-treated in an inert gas atmosphere such as nitrogen, argon and the like. The heat treatment temperature is preferably 350 to 650° C., particularly preferably 400 to 550° C.
    In this embodiment, the raw material mixture may be heat treated in an atmosphere of hydrogen sulfide. As a result, since evaporation of sulfur at the time of a heat treatment is suppressed, the content of sulfur can be maintained high. In this embodiment, heat treatment may be conducted in the absence of hydrogen sulfide.
    For example, when lithium sulfide, phosphorus pentasulfide, lithium halide, and an elemental sulfur is used as a raw material of the sulfide solid electrolyte of the this embodiment, the molar ratio of the charged raw material is preferably lithium sulfide:phosphorus pentasulfide:lithium halide:elemental sulfur=45 to 70:8 to 15:20 to 40: more than 0 to 20 or less. After a mechanical stress is applied to these raw materials to allow them to react to obtain an intermediate, by conducting a heat treatment as mentioned above, it is possible to obtain the sulfide solid electrolyte satisfying the above formulas (1) to (3).
    The sulfide solid electrolyte of this embodiment can be used in a solid electrolyte layer, a positive electrode, a negative electrolyte, etc. of a lithium ion battery, etc.
    For example, by adding an active material (positive electrode active material or negative electrode active material) to the sulfide solid electrolyte of this embodiment to obtain an electrode mix, and the resulting electrode mix is used as a raw material of the positive electrode layer and the negative electrode layer. Further, the sulfide solid electrolyte of this embodiment can be used as a material of an electrolyte layer. These positive electrode layer, the negative electrode layer and the electrolyte layer can be used as each element of a lithium ion battery.
    EXAMPLES
    Hereinbelow, the invention will be explained in more detail in accordance with the Examples.
    The evaluation methods are as follows:
    (1) Measurement of Ionic Conductivity and Electron Conductivity
    The sulfide solid electrolyte prepared in each example was filled in a tablet molding machine and a pressure of 407 MPa (press indication value 22 MPa) was applied by using a press machine to obtain a molded body. As the electrode, a carbon was put on the both sides of the molded body, and a pressure was applied again by a tablet molding machine, by which a molded body for measurement (diameter about 10 mm, thickness: 0.1 to 0.2 cm) was prepared. For this molded body, an ionic conductivity was measured by AC impedance measurement. The numerical value at 25° C. was adopted as the conductivity value.
    In the ionic conductivity measuring method used in this example, when the ionic conductivity is less than 1.0×10−6 S/cm, the ionic conductivity was determined to be unmeasurable.
    Further, the electronic conductivity of this molded body was measured by direct current electric measurement. As for the value of the electronic conductivity, a numerical value at 25° C. was adopted. When the electronic conductivity when a voltage of 5 V was applied was less than 1.0×10−6 S/cm, the electron conductivity was determined to be unmeasurable.
    (2) Measurement of X-Ray Diffraction (XRD) Measurement
    A circular pellet having a diameter of 10 mm and a height of 0.1 to 0.3 cm was molded from the powder of the sulfide solid electrolyte produced in each example to prepare a sample. This sample was measured without touching the air using an air-tight holder for XRD. The 2θ position of the diffraction peak was determined by the centroid method using an XRD analysis software JADE.
    Measurement was conducted under the following conditions using a powder X-ray diffractometer SmartLab manufactured by Rigaku Corporation.
    Tube voltage: 45 kV
    Tube current: 200 mA
    X-ray wavelength: CuKα rays (1.5418 Å)
    Optical system: Parallel beam system
    Slit configuration: Solar slit 5°, incident slit: 1 mm, light receiving slit 1 mm
    Detector. Scintillation counter
    Measurement range: 2θ=10-60 deg
    Step width, scan speed: 0.02 deg, 1 deg/min
    In the analysis of the peak position for confirming the existence of the crystal structure from the measurement result, the peak position was obtained by drawing the baseline by cubic approximation using the XRD analysis program JADE.
    In the peak intensity, one peak intensity of the argyrodite type crystal structure existing at 2θ=29.7 deg±0.5 deg and two peak intensities of the Li3PS4 crystal structure existing at 2θ=17.6±0.4 deg and 18.1±0.4 deg were analyzed by the following procedure, and the intensity ratio was calculated.
    Smoothing was carried out by moving average of 5 points of measurement data, and the lowest intensity point between 17.5 to 18.5 deg was taken as the background and subtracted from the measured data. Thereafter, the maximum value of the actually measured data between the maximum values of the actually measured data at 17.0 to 17.8 deg and 17.9 to 18.5 deg was calculated, and the smaller peak intensity was used as the peak intensity of the Li3PS4 crystal structure. In addition, the maximum value of the actually measured data at 29.0 to 32.0 deg was calculated as the peak intensity of the argyrodite type crystal structure.
    (3) ICP Measurement
    Powders of the sulfide solid electrolyte prepared in each example were weighed and collected in a vial bottle in an argon atmosphere. A KOH alkaline aqueous solution was placed in the vial bottle, and the sample was dissolved while paying attention to the collection of the sulfur content, and the resultant was appropriately diluted to prepare a measurement solution. This solution was measured by means of a Paschen Runge type ICP-OES apparatus (SPECTRO ARCOS manufactured by SPECTRO Japan), and the composition was determined.
    For the calibration solution, Li, P, and S were prepared by using a 1000 mg/L standard solution for ICP measurement, Cl and Br were prepared by using a 1000 mg/L standard solution for ion chromatography, and I was prepared by using potassium iodide (special grade reagent).
    The two measurement solutions were prepared for each sample, and five measurements were conducted for each measurement solution, and the average value was calculated. The composition was determined by the average of the measured values of the two measurement solutions.
    Production Example 1
    (Production of Lithium Sulfide (Li2S))
    200 g of LiOH anhydride (manufactured by Honjo Chemical Co., Ltd.), which had been dried under an inert gas, was charged in a 500-mL separable flask equipped with a stirrer, the temperature was raised under nitrogen flow, and the internal temperature was maintained at 200° C. The gas was switched to hydrogen sulfide gas (Sumitomo Seika Chemical Co., Ltd.), and the flow rate was set to 500 mL/min, and LiOH anhydride and hydrogen sulfide were reacted.
    The water produced by the reaction was condensed and recovered by a condenser. 144 mL of water was recovered after 6 hours of reaction, and the reaction was continued for 3 hours, but water generation was not observed.
    The resulting powder was recovered and the purity and XRD were measured, and as a result, the purity was found to be 98.5%, and the peak pattern of Li2S was confirmed by XRD.
    Example 1
    Lithium sulfide (purity: 98.5%), phosphorus pentasulfide (manufactured by Thermophos International, purity: 99.9% or more), lithium chloride (manufactured by Sigma Aldrich Co.; purity: 99%) and an elemental sulfur (manufactured by Sigma Aldrich Co.; purity: 99.9%) were used as starting materials (hereinafter, the purity of each starting material was the same). The raw materials were mixed such that the molar ratio of lithium sulfide (Li2S), phosphorus pentasulfide (P2S5), lithium chloride (LiCl) and elemental sulfur (S) (Li2S:P2S5:LiCl:S) became 42.2:11.1:35.6:11.1. Specifically, 0.464 g of lithium sulfide, 0.591 g of phosphorus pentasulfide, 0.360 g of lithium chloride and 0.085 g of an elemental sulfur were mixed to obtain a raw material mixture.
    The raw material mixture and 30 g of zirconia balls having a diameter of 10 mm were placed in a zirconia pot (45 mL) of a planetary ball mill (manufactured by Fritsch Co. Ltd., model No. P-7) and completely sealed in a glove box in an atmosphere of argon. The inside of the pot was allowed to be an argon atmosphere. The mixture was treated (mechanical milling) for 25 hours at 370 rpm by means of a planetary ball mill, and powder (intermediate) was obtained. For the resulting intermediate, the results obtained by evaluation by XRD are shown in FIG. 1. From the resulting XRD pattern, it could be confirmed that major part of the resulting intermediate was glass.
    Approximately 1.5 g of the above-mentioned intermediate powder was packed in a Tammann tube (PT2, manufactured by Tokyo Glass Instruments Co., Ltd.) in a grove box under an argon atmosphere, and the mouth of the Tammann tube was dosed with a quartz wool, and the container was further sealed with a SUS sealed container so that no air could enter. Thereafter, the sealed container was placed in an electric furnace (FUW243PA, manufactured by AdvanTech) and heat-treated at a rate of 2.5° C./min from room temperature to 520° C. (increased to 520° C. in 3 hours), maintained at 520° C. for 8 hours, followed by slow cooling to obtain a sulfide solid electrolyte.
    The photograph of the appearance of the sulfide solid electrolyte immediately after the recovery is shown in FIG. 2. It can be confirmed that most of the sulfide solid electrolyte is powdery. Part of an agglomerated body was easily pulverized by pulverization by a mortar.
    The ionic conductivity (σ) of the sulfide solid electrolyte was 8.9 mS/cm, and the electron conductivity was less than 10−6 S/cm.
    The XRD pattern of the sulfide solid electrolyte is shown in FIG. 3. A peak derived from the argyrodite type crystal structure was observed at 2θ=15.6, 18.0, 25.6, 30.1, 31.5, 45.2 and 48.1 deg. On the other hand, a peak at 17.6±0.4 deg derived from the Li3PS4 crystal structure was not observed.
    The sulfide solid electrolyte was subjected to an ICP analysis, and the molar ratio of each element was measured. The ionic conductivity and the residual ratio were measured. The results are shown in Table 1.
    	TABLE 1

    	Molar ratio of each
    	element to phosphorus 		Ionic conductivity
    	a 	b 	c 			(σ)
    	(Li/P) 	(S/P) 	(Cl/P) 	a − b 	a + c 	(mS/cm)

    Ex. 1 	5.40 	4.45 	1.70 	0.95 	7.10 	8.9
    Ex. 2 	5.33 	4.36 	1.68 	0.97 	7.01 	6.6
    Ex. 3 	5.42 	4.44 	1.62 	0.98 	7.04 	8.2
    Ex. 4 	5.34 	4.40 	1.67 	0.94 	7.01 	9.2
    Ex. 5 	6.04 	5.32 	1.25 	0.72 	7.29 	5.1
    Ex. 6 	5.56 	4.71 	1.45 	0.85 	7.01 	5.8
    Ex. 7 	5.58 	4.59 	1.62 	0.99 	7.20 	6.0
    Ex. 8 	5.82 	4.98 	1.39 	0.84 	7.21 	5.3
    Ex. 9 	5.47 	4.57 	1.68 	0.90 	7.15 	6.2
    Ex. 10 	5.50 	4.60 	1.60 	0.90 	7.10 	6.5
    Ex. 11 	5.60 	4.80 	1.42 	0.80 	7.02 	5.5
    Ex. 12 	5.70 	4.73 	1.53 	0.97 	7.23 	5.5
    Comp. Ex. 1 	5.30 	4.30 	1.68 	1.00 	6.98 	0.8
    Comp. Ex. 2 	6.01 	4.89 	1.07 	1.12 	7.08 	0.6
    Comp. Ex. 3 	5.77 	4.76 	1.22 	1.01 	6.99 	3.2
    Comp. Ex. 4 	6.76 	6.08 	0.55 	0.68 	7.31 	1.2
    Comp. Ex. 5 	5.80 	5.15 	1.17 	0.65 	6.97 	1.6
    Comp. Ex. 6 	5.85 	4.82 	1.47 	1.03 	7.32 	2.4
    Examples 2 to 12 and Comparative Examples 1 to 6
    A sulfide solid electrolyte was prepared and evaluated in the same manner as in Example 1, except the composition of the raw materials, the conditions of mechanical milling and the heat treatment conditions of intermediate were changed as shown in Table 2. The results are shown in Table 1.
    Each sulfide solid electrolyte had an electron conductivity of less than 10−6 S/cm.
    In Examples 2 to 7 and 9 to 11, the intermediates were produced in the same manner as in Example 1, except that hydrogen sulfide was introduced at the time of heat treatment of an intermediate.
    For example, in Example 2, in a glove box in an atmosphere of argon, about 1.5 g of powder of the intermediate was filled in a glass tube provided with sealing function. In order to prevent entering of the air, the front end of the glass tube was sealed with a dedicated jig. Thereafter, the glass tube was set in an electric furnace. The dedicated jig was inserted into a joint in the electric furnace, connected with a gas circulation tube, and subjected to a heat treatment while circulating hydrogen sulfide at a flow rate of 20 mL/min. Specifically, the temperature was elevated from room temperature to 500° C. at a rate of 2.5° C./min (heated to 500° C. for 3 hours), and retained at 500° C. for 4 hours. Thereafter, the glass tube was gradually cooled, by which a sulfide solid electrolyte was obtained.
    In Comparative Example 1, a peak derived from the argyrodite type crystal structure was observed at 2θ=15.5, 17.7, 25.5, 30.0, 31.4, 44.8 and 48.0 deg. On the other hand, a peak derived from the Li3PS4 crystal structure was not observed.
    For Comparative Examples 1 and 2, the photograph of the appearance of the sulfide solid electrolyte immediately after the recovery is shown in FIG. 2. It can be confirmed that the sulfide solid electrolyte was in the form of a large agglomerate. By pulverization by a mortar, large grains remained, i.e. sufficient pulverization could not be conducted.
    	TABLE 2

    	Heat treatment conditions
    	Mechanical milling conditions 		Presence or
    		Number of 		Treatment 	Treatment 	absence of
    	Amount of raw materials (g) 	revolutions 	Treatment time 	temperature 	time 	H2S
    	Li2S 	P2S5 	LiCl 	S 	(rpm) 	(h) 	(° C.) 	(h) 	(mL/min)

    Ex. 1 	0.464 	0.591 	0.360 	0.085 	370 	25 	520 	8 	—
    Ex. 2 	0.464 	0.591 	0.360 	0.085 	370 	60 	500 	4 	20
    Ex. 3 	0.464 	0.591 	0.360 	0.085 	370 	60 	430 	4 	20
    Ex. 4 	0.439 	0.559 	0.341 	0.161 	370 	60 	500 	4 	20
    Ex. 5 	0.608 	0.612 	0.280 	0 	370 	25 	500 	4 	30
    Ex. 6 	0.484 	0.557 	0.298 	0.161 	370 	25 	500 	4 	20
    Ex. 7 	0.480 	0.581 	0.355 	0.084 	370 	25 	520 	4 	20
    Ex. 8 	0.527 	0.580 	0.310 	0.084 	370 	25 	500 	4 	—
    Ex. 9 	0.472 	0.586 	0.358 	0.085 	370 	25 	520 	4 	20
    Ex. 10 	0.500 	0.621 	0.379 	0 	370 	60 	430 	4 	20
    Ex. 11 	0.511 	0.589 	0.315 	0.085 	370 	25 	500 	4 	20
    Ex. 12 	0.461 	0.658 	0.319 	0.161 	370 	25 	500 	4 	—
    Comp. Ex. 1 	0.492 	0.626 	0.382 	0 	370 	25 	520 	8 	—
    Comp. Ex. 2 	0.642 	0.621 	0.237 	0 	370 	25 	520 	8 	—
    Comp. Ex. 3 	0.559 	0.588 	0.269 	0.085 	370 	25 	500 	4 	—
    Comp. Ex. 4 	0.747 	0.564 	0.108 	0.081 	370 	25 	500 	4 	50
    Comp. Ex. 5 	0.559 	0.588 	0.269 	0.085 	370 	25 	500 	4 	50
    Comp. Ex. 6 	0.452 	0.520 	0.318 	0.210 	370 	25 	500 	4 	—
    Comparative Example 7
    The raw materials were mixed such that the molar ratio of lithium sulfide (Li2S), phosphorus pentasulfide (P2S5) and lithium chloride (LiCl) (Li2S:P2S5:LiCl), which was used in Example 1, became 1.9:0.5:1.6.
    The raw material mixture and 30 g of zirconia balls having a diameter of 10 mm were placed in a zirconia pot (45 mL) of a planetary ball mill (manufactured by Fritsch Co., Ltd., model No. P-7) and completely sealed, and the inside of the pot was allowed to be an argon atmosphere. Mixing was conducted to such an extent that the crystallinity of the raw material powder can be maintained, thereby to obtain a mixed powder.
    The XRD pattern of the resulting mixed powder is shown in FIG. 4. In the resulting XRD pattern, the peaks of Li2S, P2S5 and LiCl as the raw materials were confirmed, and the crystallinity of the raw material powder was maintained.
    In a glove box in an atmosphere of argon, about 1.5 g of powder of the intermediate was filed in a glass tube provided with sealing function. In order to prevent entering of air, the front end of the glass tube was sealed with a dedicated jig. Thereafter, the glass tube was set in an electric furnace. The dedicated jig was inserted into a joint in the electric furnace, connected with a gas circulation tube, and subjected to a heat treatment while circulating hydrogen sulfide at a flow rate of 20 m/min. Specifically, the temperature was elevated from room temperature to 500° C. at a rate of 2.5° C./min (heated to 500° C. for 3 hours), and retained at 500° C. for 4 hours. Thereafter, the glass tube was gradually cooled, by which a sulfide solid electrolyte was obtained.
    For Examples 3 to 7 and 9 to 11, hydrogen sulfide was introduced in the same manner as in Example 2 under the conditions of Table 2.
    The resulting sulfide solid electrolyte was subjected to an ICP analysis, and the molar ratio of each element was measured. The ionic conductivity was also measured. As a result, a (Li/P)=5.4, b (S/P)=4.4, c (Cl/P)=1.6, and the ionic conductivity (σ) was 2.7 mS/cm.
    Example 13
    In addition to lithium sulfide (Li2S), phosphorus pentasulfide (P2S5) and lithium chloride (LiCl) and an elemental sulfur, lithium iodide (LiI: manufactured by Sigma Aldrich Co. Ltd., purity: 99%) was further used as the raw materials. The raw materials were mixed such that the molar ratio thereof (Li2S:P2S5:LiCl:LiI:S) became 42.2:11.1:33.3:2.2:11.1. Specifically, 0.449 g of lithium sulfide, 0.572 g of phosphorus pentasulfide, 0.327 g of lithium chloride, 0.069 g of lithium iodide and 0.083 g of elemental sulfur were mixed to obtain a raw material mixture.
    By using the resulting raw material mixture, a sulfide solid electrolyte was produced under the same mechanical milling conditions and heat treatment conditions as Example 2. The ionic conductivity (σ) of the resulting sulfide solid electrolyte was 5.3 mS/cm. The electron conductivity was less than 10−6 S/cm.
    For the resulting sulfide solid electrolyte, as a result of XRD, a peak derived from the argyrodite type crystal structure was observed.
    As a result of an ICP analysis, the molar ratio “a (Li/P)” was 5.47, the molar ratio “b (S/P)” was 4.59 and the molar ratio “c ((Cl+I)/P)” was 1.67.
